Repository: lgwangh/Materials_Processing_Notes

File: index.rst
.. Materials_Processing_Notes documentation master file, created by
   sphinx-quickstart on Mon Mar  5 16:26:58 2018.
   You can adapt this file completely to your liking, but it should at least
   contain the root `toctree` directive.

一起来学材料加工原理吧！
========================

.. toctree::
   :maxdepth: 1
   :caption: 目录:

   绪论.rst
   液态金属的结构与性质.rst
   晶体的析出.rst

File: 回火转变.rst
回火转变
========

在淬火处理后将工件加热到低于临界点的某一温度，保温一定时间，然后冷却到室温，可加速亚稳状态向稳定状态的转变。 

组织转变
--------

分为以下5个有区别而又相互重叠的阶段： 

碳原子的偏聚
++++++++++++

25~100℃，Fe难以迁移，而 C、N 还可以向缺陷处短程迁移，使硬度略微提升、电阻率下降。碳含量很低的马氏体为BCC结构，不发生偏聚。室温回火马氏体的分解机理是调幅分解。

马氏体的分解
++++++++++++

100~250℃，中、高碳马氏体分解为碳含量过饱和的α相和与之共格的ε亚稳碳化物（合称回火马氏体），低碳钢不分解。随回火温度升高，马氏体碳含量降低、正方度降低。

对于高碳马氏体，有两种分解方式：低温下双相分解，由于碳原子难以扩散，出现两种碳浓度、正方度不同的α相，已析出的碳化物难以长大，继续分解只能依靠高碳区新的形核，低碳区碳含量与原始碳含量和温度无关；温度较高时单相分解，α相的碳含量及正方度随分解过程的进行不断下降。

低碳马氏体 :math:`M_s` 较高，淬火过程可能自回火。回火温度较低时不会析出碳化物。 中碳马氏体回火兼具高、低碳马氏体的特征。

残余奥氏体的转变
++++++++++++++++

200~300℃，含碳量低于0.4%的钢淬火后不出现残余奥氏体；高于，则残余奥氏体在 :math:`M_s` 以上转变为下贝氏体，或在 :math:`M_s` 以下转变为马氏体（此过程称为二次淬火）。

碳化物的形成
++++++++++++

250~400℃，低碳钢在位错缠结处直接析出 :math:`\theta-\mathrm{Fe_3C}` ，对于高碳钢转变序列则较复杂，可能是 :math:`\alpha\to(\alpha+\varepsilon)\to(\alpha+\varepsilon+\chi)\to(\alpha+\varepsilon+\chi+\theta)\to(\alpha+\chi+\theta)\to(\alpha+\theta)` ：

.. image:: 转变序列.png

碳化物转变主要取决于温度，随回火时间延长，碳化物转变温度会降低。 

α 相回复再结晶和碳化物聚集长大
++++++++++++++++++++++++++++++

高于400℃，片状渗碳体球化并聚集长大，铁素体基体发生回复再结晶。等轴铁素体加尺寸较大的粒状渗碳体的混合组织称为回火索氏体。过程中发生以下现象：

- 内应力消失：回火温度越高，应力下降越快，三种内应力消失的顺序为：晶胞内应力、微观内应力、宏观内应力。
- 回复再结晶：回复后的α仍为板状；温度高于600℃时再结晶，位错密度很低的等轴α相新晶粒取代板条状α相晶粒。颗粒状碳化物均匀分布在等轴α相晶粒内。经过再结晶，板条特征完全消失。
- 碳化物聚集长大：细粒状碳化物聚集粗化，小颗粒溶解、大颗粒长大。

合金元素的影响
--------------

主要有三个方面：延缓钢的软化，提高钢的回火抗力；引起二次硬化；影响钢的回火脆性。 

钢抵抗回火硬度降低的能力称为回火抗力。合金元素一般都能提高钢的回火抗力。这是合金元素降低碳原子扩散速度、对马氏体固溶强化、稳定碳化物等作用的结果。

二次淬火
++++++++

回火保温中没有分解的残奥在随后的冷却中将转变为淬火马氏体，发生反稳定化，可解决奥氏体热稳定化的问题。多次高温回火（3～4 次，560℃，每次 1h）可使残奥全部转变，一次长时间起不到作用。

二次硬化
++++++++

一些高合金钢在一次或多次回火后硬度上升的现象，主要是由于碳化物弥散析出。低温回火时由于偏聚硬度下降，中、高温时回升，550℃左右达到最大值。

二次硬化效应的大小取决于引起二次硬化的合金碳化物的种类，数量、大小和形态。 

力学性能
--------

随回火温度升高，硬度和强度降低，高碳钢在100℃回火时硬度稍有上升，这是由于C原子偏聚以及ε-碳化物析出造成的。随回火温度升高，由于淬火内应力消除、碳化物聚集长大和球化以及α相回复和再结晶，苏醒上升。但是在两个温度区间会出现冲击韧性下降，即回火脆性。 

第一类回火脆性
++++++++++++++

200~350℃ 低温回火脆性，只要在此范围回火必然出现。若出现后再加热到更高温回火可消除脆性，在低温回火也不会产生脆性，因此又叫不可逆回火脆性。所有钢中都存在，此时大多为沿晶断裂，但也有少数为穿晶解理断裂。脆性出现的同时不影响其他力学性能。

原因是新生成的碳化物在马氏体表面析出。影响因素主要是化学成分，Mo、W、Ti、Al减弱，其他元素促进。另外奥氏体晶粒越粗、残奥越多，脆性越严重。 无法防止，减轻方法： 

- 降低杂质元素含量，加入Mo、W
- 加入Cr、Si调整脆性温度范围
- 细化晶粒
- 采用等温淬火代替淬火回火工艺

第二类回火脆性
++++++++++++++

450~600℃高温回火脆性，回火后冷速较慢时发生。相比于第一类，属于可逆回火塑性。断口为晶间断裂。脆性出现的同时不影响其他力学性能。 

原因是杂质元素在原始奥氏体晶界上的偏聚。影响因素： 

- 化学成分，Mo、W、Ti、Al以及稀土元素减弱，其他元素促进
- 等温脆化动力学曲线为 C 形，鼻尖温度550℃，鼻尖以下温度越低，脆化程度越大
- 组织因素：马氏体最严重，且奥氏体晶粒越粗，回火脆性越大
  
防止、减轻方法： 

- 降低杂质元素含量，加入Mo、W
- 细化晶粒
- 避免在450~600℃回火，若在更高温回火则要速冷
- 对亚共析钢采用亚温淬火，降低杂质元素的偏聚
- 形变热处理，细化奥尸体经历并使晶界呈锯齿状
  
.. note:: 终于完蛋了 σrz

File: 绪论.rst
绪论
====

材料的层次
----------

1. 原子结构：影响电、磁、热、光以及耐蚀、机械性能
2. 原子空间排列：影响强度、塑性、抗震性
3. 晶粒和相：主要是晶粒的大小和空间取向产生影响
4. 外形：影响使用性能
   
材料加工方法
------------

冷加工
++++++

常见方法有车铣刨磨，赋予材料一定的 **形状、尺寸和表面状态** ，不改变内部组织结构与性能。 

热加工
++++++

不仅改变外部形状、尺寸、表面，内部组织结构和性能也发生巨大变化。 

- 铸造：几乎可制造任何尺度的产品，几乎适用于所有材料，制备成型一体化。
- 塑性成型：包括锻造、冲压、拉拔。利用了材料的塑性， **可消除裂纹、气孔** ，可改善组织。
- 焊接：使两个分离的固体产生原子间的结合，方法繁多。
- 粉体加工、热处理、表面改性等等。
