Repository: lgwangh/Materials_Processing_Notes

File: 凝固过程.rst
凝固过程
========

热量传输
--------

三维铸件可近似认为是一维热传导。假设铸件凝固区间很小、不考虑结晶潜热、物理参数不随温度变化、无界面热阻，则： 

设铸件起始温度为 :math:`T_{10}` ，密度 :math:`\rho_1` ，热导率 :math:`\lambda_1` ，比热容 :math:`c_1` ；铸型相应有 :math:`T_{20},\rho_2,\lambda_2,c_2` ，则 :math:`t` 时刻铸件侧 :math:`x` 位置温度分布为：

.. math::

    &T_1=T_i+(T_{10}-T_i)\mathrm{erf}\left(\frac{x}{2\sqrt{a_1 t}}\right)\\
    &其中界面温度T_i=\frac{b_1 T_{10}+b_2 T_{20}}{b_1+b_2}\\
    &其中蓄热系数b=\sqrt{\lambda c\rho}

凝固方式
++++++++

两相区宽度随着结晶温度区间增大而增大，随铸件中温度梯度增大而减小。随两相区宽度增加，凝固方式变化：逐层凝固 :math:`\to` 中间凝固 :math:`\to` 糊状凝固。

凝固时间
++++++++

一般满足平方根定律：  :math:`\sqrt{\tau}=\frac{R}{K}` ，其中 :math:`K` 为常数，模数 :math:`R` 为铸件的折算厚度。

对于复杂铸件，可分为多个单元体求模数，模数最大的凝固时间即为铸件凝固时间。可通过加暗冒口、加冷铁的方式调节局部模数。

二元单相凝固
------------

变量定义： 

- 以其中一种组元为溶质，记液相体积分数为 :math:`f_L` ，其中溶质浓度为 :math:`C_L` ；固相相应有 :math:`f_S,C_S` 。在一维凝固中，体积分数正比于长度。
- 在平衡凝固中，液相、固相中溶质浓度均匀；而在非平衡凝固中，溶质浓度是 :math:`x` 坐标的函数，其中相界面处的浓度计为 :math:`C_L^*,C_S^*` 。
- 溶质平衡分配系数 :math:`k=\frac{C_S^*}{C_L^*}` 为定值。
- 平衡熔点为 :math:`T_m` 则温度 :math:`T_L=T_m+m_L C_L` ，液相线斜率 :math:`m_L` 的符号定义为与 :math:`(k-1)` 同号。
- 溶质在液相中扩散系数为 :math:`D_L` ，生长速度为 :math:`R=\frac{\mathrm{d}x}{\mathrm{d}t}` 。
- 凝固温度区间 :math:`\Delta T_0` 凝固结束时液固成分差 :math:`\Delta C_0` 
- 溶质总浓度为 :math:`C_0` ，则在起始状态时， :math:`C_S=C_0` ，则 :math:`C_L=kC_0` 。

基本关系： 

.. math::

    &\bullet \frac{C_S^*}{C_L^*}\equiv k\\
    &\bullet T_L=T_m+m_L C_L\\
    &\bullet \int C_S\mathrm{d}V+\int C_L\mathrm{d}V=C_0,f_S+f_L=1\\
    &\bullet \Delta T_0=-m_LC_0(\frac{1}{k}-1),\Delta C_0=C_0(\frac{1}{k}-1)

平衡凝固
++++++++

- 条件：固相、液相都完全扩散，即 :math:`C_S\equiv C_S^*,C_L\equiv C_L^*`
- 变化情况：固相、液相中的溶质浓度都不断升高，最终到 :math:`C_0,\frac{C_0}{k}` 
- 浓度分布函数：完全服从杠杆定律，则
    
  .. math::

      &C_L=\frac{C_0}{k+f_L(1-k)}\\
      &C_S=\frac{kC_0}{1-f_S(1-k)}
        

非平衡凝固
++++++++++

- 条件：固相无扩散，液相完全对流，即 :math:`C_L\equiv C_L^*`
- 变化情况： :math:`C_S(x)` 不随时间变化， :math:`C_S^*,C_L` 不断升高，最终趋向无穷
- 浓度分布函数：

  .. math::  

      &C_L=C_0f_L^{k-1}\\
      &C_S^*=kC_0(1-f_S)^{k-1}

---------

- 条件：固相无扩散，液相有限扩散，仅考虑一维无限长凝固
- 变化情况：:math:`C_S(x)` 不随时间变化， :math:`C_L(\infty)\equiv C_0` 

  - 起始阶段：固相排出的溶质在液相前沿积累， :math:`C_S^*,C_L^*` 不断增大 
  - 平衡阶段： :math:`C_S^*=C_0` 
  - 最终阶段： :math:`C_S^*` 急剧上升

- 浓度分布函数： :math:`x,x'` 代表固相、液相中的某点相对相界面的距离
  
  .. math:: 
    
      &起始阶段\ C_S=C_0\left[1-(1-k)\exp(-\frac{kR}{D_L}x)\right]\\
      &平衡阶段\ C_L=C_0\left[1+\frac{1-k}{k}\exp(-\frac{R}{D_L}x')\right]\\
      &最终阶段\ 最终区厚度为\frac{D_L}{R}

---------
        
- 条件：固相无扩散，液相有限扩散有限对流，仅考虑一维无限长凝固
- 变化情况：在界面前厚度为 :math:`\delta` 的薄层中仅有扩散，之外的部分则由与对流而浓度一致，为 :math:`\bar{C}_L` 。对于有限长， :math:`\bar{C}_L` 随时间变化；对于无限长， :math:`\bar{C}_L=C_0` 
- 浓度分布函数：
  
  .. math::

      \frac{C_L-\bar{C}_L}{C_L^*-\bar{C}_L}=1-\frac{1-\exp(-\frac{R}{D_L})x'}{1-\exp(-\frac{R}{D_L})\delta}

夏尔方程
++++++++

偏析方程，令 :math:`k'=\frac{C_S^*}{C_L(\infty)}` ，则非平衡凝固都满足 

.. math::
    C_S^*=kC_0(1-f_S)^{k'(1-\frac{1}{k})}

若对于有限扩散、有限扩散有限对流，仅考虑无限长度、平衡阶段，则简化为： 

.. math:: 

    C_S^*=k'C_0(1-f_S)^{k'-1}

对于完全对流， :math:`k'=k` ；对于有限扩散， :math:`k'=1` ；对于有限扩散有限对流 :math:`k'=\frac{C_S^*}{\bar{C}_L}` 。

溶质扩散场
++++++++++

:math:`C_L` 在 :math:`x` 方向指数衰减，而在 :math:`y` 方向呈正弦周期性。同时扩散常函数还必须满足通量条件、远场条件、对称条件、耦合条件。

为了简化问题，把无限延伸的扩散边界层用等效边界层代替，其厚度 :math:`\delta_c=\frac{2D_L}{R}` 。

界面稳定性
++++++++++

由于溶质富集，界面前沿熔点下降，可能出现成分过冷，即使温度梯度为正，也会出现界面不稳定。设温度梯度、浓度梯度分别为 :math:`G_L,G_C` ，则 :math:`G_L<mG_L` 时，界面不稳定。对有限扩散平衡阶段的液相前沿求导，可得 :math:`G_C=-\frac{1-k}{k}\frac{C_0R}{D_L}` ，结合 :math:`\Delta T_0` 表达式，得到稳定性判据：

.. math::

    &\frac{G_L}{R}>\frac{\Delta T_0}{D_L} 时，稳定，平面状生长\\
    &\frac{G_L}{R}<\frac{\Delta T_0}{D_L} 时，失稳，胞状生长

对于纯金属， :math:`\Delta T_0=0` ，因而仅取决于 :math:`G_L` 的符号。 

凝固组织
++++++++

- 平面状组织
- 胞状组织：成分过冷区较小。由类似旋转抛物面的突起圆胞和其间高溶质浓度的网络状沟槽构成。圆胞横截面形状一般为六边形。
- 柱状树枝晶：成分过冷区较大，胞状组织侧面失稳，形成多重枝晶。相邻同次分支间垂直距离定义为枝晶间距。最终枝晶侧面往往以平面生长凝固，相邻主干的高次分支还可能联成网状。

二元多相凝固
------------

共晶合金凝固
++++++++++++

共晶形态取决于两相成分，两相有一定晶体学取向。 

- 规则共晶：两相熔化熵都低，一般是金属-金属（非小平面-非小平面）。当第二相体积分数 :math:`>\frac{1}{\pi}` 时，为层片状；否则为棒状。
- 非规则共晶：一相熔化熵大，金属-非金属（非小平面-小平面）。

α 相析出 B，β 相析出 A。这产生了互补的横向扩散，浓度场函数是一个级数，每一项均包含幅值项、周期项、指数变化项。

横向扩散降低了成分过冷 :math:`\Delta T_c` 和纵向扩散，但层片结构又带来了曲率过冷 :math:`\Delta T_r` 。由于界面上全为平衡温度， :math:`\Delta T=\Delta T_c+\Delta T_r` 为定值，因而在扩散不足、成分过冷大的层片中心，曲率小，甚至出现负曲率。当片间距过大时，形成凹袋。

界面过冷度 :math:`\Delta T=\frac{B}{\lambda}+AR\lambda` ，其中 :math:`\lambda` 为层片间距， :math:`A,B` 为常数，则 :math:`\Delta T_{min}=2\sqrt{ABR}` 。

若一相不稳定，会形成一相枝晶+枝晶间共晶，主要发生在偏离共晶成分的合金；也可能两相都不稳定。 

相图中实际的共晶区为铁砧形：上部生长速度小，范围宽，得到稳定组织；下部生长速度快，范围窄，得到不稳定组织。两相熔点接近时，共晶区比较对称，否则偏向高熔点组元一侧，此时共晶成分速冷反而得不到共晶组织。

包晶合金凝固
++++++++++++

α 相先析出，之后 β 相在其表面异质形核。液相中的 B 向 α/β 界面扩散，α 中的 A 向 β/L 界面扩散。由于需要固相扩散，生长缓慢，形核率高，可用于晶粒细化；同时反应很难充分进行，β 中常包裹有 α。

偏晶合金凝固
++++++++++++

产生固相和一种新的液相，之后必须经过其他过程完全凝固。根据各项间的界面能，形成三种组织： 

-  :math:`\sigma_{SL_2}>\sigma_{SL_1}+\sigma_{L_1L_2}` ，新液相不润湿固相，在原液相中均质形核。最终试样下部全为 α，上部全为 β。
-  :math:`\sigma_{SL_2}<\sigma_{SL_1}+\sigma_{L_1L_2}` ，新液相润湿固相，生长过程中被固相拉长。最终形成棒状凝固组织。
-  :math:`\sigma_{SL_1}>\sigma_{SL_2}+\sigma_{L_1L_2}` ，新液相完全润湿固相，将固相封闭，凝固过程不稳定。
   
晶粒组织的控制
--------------

分类
++++

- 表面细晶区：受强烈激冷而大量形核，等轴晶。细化程度取决于过冷度（取决于型壁散热条件）、各种形式的晶粒游离。形成稳定凝固壳层时结束。对性能影响不大。
- 柱状晶区：形成稳定凝固壳层时开始。择优生长，主干平行于热流方向的枝晶淘汰掉其他，距型壁越远晶粒平均尺寸越大。杂质少，组织致密；但是性能各向异性明显（纵向好，横向差），晶粒粗大，容易热裂。
- 内部等轴晶区：由于液态金属流动的作用，型壁晶粒和枝晶脱落、游离，产生大量形核。性能稳定均匀，晶粒细小；但是枝晶发达，显微缩松多。

控制方法
++++++++

扩大等轴晶区的关键在于 **提高形核率** ，为此应增强激冷、促进脆弱枝晶形成。 同时，应追求较小的晶粒大小。 

- 变质处理：加入强形核剂，加入强成分过冷元素
- 低温浇注，快速冷却
- 强化对流（增强液流冲刷，搅拌）
- 宽结晶温度范围和小温度梯度
- 溶质含量高， :math:`k` 偏离 1 较远
- 动态晶粒细化：振动，搅拌
  
二次枝晶间距对机械性能的影响甚于晶粒大小，晶粒细化同时减小二次枝晶间距的方法：薄壁速冷；具有显微激冷作用的悬浮铸造；强成分过冷孕育剂、稀土孕育剂；低温浇注。

液态金属的流动
++++++++++++++

根据驱动力可分为三种： 

- 自然对流：浓度梯度驱动（源于温度和成分梯度）
- 强迫对流：外力驱动
- 界面张力流：不同相之间的界面张力梯度驱动（源于温度和成分梯度）
  
液态金属流动的影响： 

- 加速传热传质（加速过热热量散失，改变界面前沿溶质分布），减小温度梯度
- 使型壁晶粒、枝晶分支脱落，增大形核率
- 改变枝晶生长方向（迎流生长）
- 枝晶间流动，利于补缩，但也造成缩松和通道偏析（一串厘米级不连续偏析线）

凝固缺陷
--------

偏析
++++

铸件中化学成分不均匀的现象。分类： 

- 微观偏析：
  
  - 枝晶偏析，枝晶溶质浓度高于主干，满足夏尔方程，可通过偏析系数 :math:`|1-k|` 表征其偏析程度
  - 晶界偏析，溶质和低熔点杂质富集于晶界
  - 胞状偏析， :math:`k<1` 时六方断面溶质富集， :math:`k>1` 时溶质贫化

- 宏观偏析：常见于大型铸件，如 “A” 形偏析带、“V” 形偏析带。液体流动速度与等温线移动速度之比 :math:`\frac v u` 越小，越可能偏析。
  
  - 正常偏析：凝固温度区间窄时，液相流动影响不大，按照液相有限扩散偏析
  - 逆偏析：与正常偏析相反，表面溶质含量低，底部溶质含量高

气体
++++

气体元素可以以固溶体、化合物、气态存在。金属形成稳定化合物时，气体溶解度降低。 :math:`Mg,Na,Ca` 使 :math:`Al` 合金表面膜输送，吸气快；而 :math:`Be` 使其表面膜致密。脱氧能力强的元素与水蒸气中氧化合，增加氢的溶解度。

气体析出的方式： 

- 扩散逸出
- 化合形成夹杂物
- 以气泡形式析出，要经过形核、长大，服从 Stokes 上浮公式

夹杂
++++

金属内部或表面存在的与基本金属成分不同的物质，可按照来源、组成、形状等分类。 

夹杂物在运动过程中相互碰撞，聚合长大。在粘度较高时，聚合成粗糙的多链球状。可以使用精炼或过滤的方法去除夹杂。精炼过程服从 Stokes 上浮公式。

裂纹
++++

根本原因是线收缩，分类： 

+--------+------------------------------------+----------------------------------------------------+
| 类别   | 形成条件                           | 防止方法                                           |
+========+====================================+====================================================+
| 热应力 | 铸件壁厚不均匀，各部分冷却速度不同 | \-                                                 |
+--------+------------------------------------+----------------------------------------------------+
| 热裂   | 稍高于固相线温度                   | 选择凝固温度区间窄的合金，减小机械应力，控制含硫量 |
+--------+------------------------------------+----------------------------------------------------+
| 冷裂   | 固相线温度以下，内应力大于强度     | 壁厚尽量均匀，确保同时凝固，控制含磷量             |
+--------+------------------------------------+----------------------------------------------------+

缩孔缩松
++++++++

根本原因是体收缩得不到补充，大而集中为缩孔，反之为缩松。 

防止方法： 

- 控制凝固次序，顺序凝固而非同时凝固
- 冒口补缩

File: 晶体的析出.rst
晶体的析出
==========

晶体形核
--------

当温度降低时，固相的单位体积吉布斯自由能低于液相，在系统温度与平衡凝固点差别不大时，凝固相变驱动力 

.. math::

	&\Delta G_V=\frac{\Delta H_V\cdot\Delta T}{T_m}\\
	&其中\Delta H_V>0为单位体积结晶潜热，\\
	&\Delta T为过冷度，T_m为凝固点

而表面张力使自由能升高，当自由能曲线达到最大值时有临界形核半径，之后可自发进行。 

形核半径与形核功
++++++++++++++++

液体必须依靠结构起伏跨越几何障碍——形核半径，依靠能量起伏跨越能量障碍——形核功。相比均质形核，依附在基底上形核的非均质形核，形核半径不变，而形核体积、形核功降低。

设固相为 C，液相为 L，形核基底为 S，则形核过程吉布斯自由能变为 :math:`\Delta G=-V_c \Delta G_V+A_{CL}\sigma_{CL}+A_{CS}(\sigma_{CS}-\sigma_{LS})` ，均质形核没有第三项；表面张力满足 :math:`\sigma_{LS}=\sigma_{CS}+\sigma_{CL}\cos\theta` 。

+------------+------------------------------------------------+------------------------------------------------------------------------------------------------+
| 形核方式   | 临界形核半径  :math:`r^*`                      | 形核功 :math:`\Delta G^*`                                                                      |
+============+================================================+================================================================================================+
| 均质形核   | .. math::                                      | .. math::                                                                                      |
|            |                                                |                                                                                                |
|            |     \frac{2\sigma_{CL}T_m}{\Delta H_V\Delta T} |     \frac{1}{3}A^*\sigma_{CL}=\frac{16}{3}\pi\frac{\sigma_{CL}^3T_m^2}{\Delta H_V^2\Delta T^2} |
+------------+                                                +------------------------------------------------------------------------------------------------+
| 非均质形核 |                                                | .. math::                                                                                      |
|            |                                                |                                                                                                |
|            |                                                |     \frac{1}{3}A^*\sigma_{CL}\frac{(2+\cos\theta)(1-\cos\theta)^2}{4}                          |
+------------+------------------------------------------------+------------------------------------------------------------------------------------------------+

与结晶相晶格结构形似的基底、凹面基底利于非均质形核。 

固液界面的微观结构
------------------

+----------+-------------+--------------------+----------+----------------+
| 界面类型 | 微观形态    | 界面固相原子占据率 | 宏观形态 | 典型材料       |
+==========+=============+====================+==========+================+
| 粗糙界面 | 非小平面 NF | 约 50%             | 平滑     | 大部分金属     |
+----------+-------------+--------------------+----------+----------------+
| 光滑界面 | 小平面 F    | 约 100%            | 棱角     | 有机物、无机物 |
+----------+-------------+--------------------+----------+----------------+

界面类型判据
++++++++++++

单个原子向界面上沉积的自由能变 :math:`\frac{\Delta F_s}{Nk_BT_m}` 与界面固相原子占据率 :math:`x` 的关系曲线形态由 :math:`\alpha=\frac{\Delta H_m}{k_BT_m}(\frac{\eta}{\nu})` 决定，其中 :math:`\eta` 为表面配位数， :math:`\nu` 为内部配位数。

-  :math:`\alpha\le 2` ，曲线最小值在 :math:`x=0.5` ，形成粗糙界面。
-  :math:`\alpha\ge 5` ，曲线最小值在两端，形成光滑界面。
-  :math:`2<\alpha<5` ，曲线最小值介于二者之间，两种形态混合，例如 :math:`Bi,Si,Sb` 。

从熔化熵来看，金属的熔化熵 :math:`\Delta S_f=\frac{\Delta H_m}{T_m}` 较小，在一般的 :math:`\frac{\eta}{\nu}` 范围下为粗糙界面；而熔化熵较大的非金属为光滑界面；熔化熵居中的材料，要考虑 :math:`\frac{\eta}{\nu}` 的取值，而该值在密排晶面较高，在非密排晶面较低，因而在不同晶面类型不同。

此外，在过冷度较大时，材料倾向于形成粗糙界面。 

晶体生长
--------

晶体可采取连续生长、侧向生长、从缺陷生长。晶体生长的速度 :math:`R` 是指固液界面的推进速度，三种方式 :math:`R_1>R_3>R_2` 。 

生长方式
++++++++

连续生长
^^^^^^^^

粗糙界面的生长方式，又称垂直生长、正常生长。在生长过程中，界面保持粗糙，原子连续沉积，会使晶体呈现出光滑的外表面。

当液态原子扩散系数 :math:`D_L` 随温度变化不大时，晶体长大速度 :math:`R_1=\mu_1\Delta T_k` 与动力学过冷度 :math:`\Delta T_k` 成正比， :math:`\mu_1` 为连续长大系数。当 :math:`D_L` 随温度变化时（如氧化物、有机化合物）， :math:`R` 有最大值。一般 :math:`\mu_1` 很大，仅需很小的动力学过冷度，生长速度由液相原子扩散能力和导出结晶潜热的能力决定。

侧向生长
^^^^^^^^

光滑界面的生长方式，空位很少，结合力不足，液相原子进入不同位置能垒不同。热力学、动力学障碍都较大。 

间歇式生长，晶体长大速度 :math:`R_2=\mu_2\exp(-\frac{b}{\Delta T_k})` ，因而所需过冷度较大，生长速度低。

从缺陷生长
^^^^^^^^^^

光滑界面的另一种生长方式，能垒较低。有几种形式： 

- 依附螺位错生长
- 依附孪晶凹角生长
- 依附扭转或旋转晶界生长

晶体长大速度 :math:`R_3=\mu_3\cdot\Delta T_k^2` 。 

生长状态
++++++++

取决于固液界面的微观结构和液相中的温度分布。 

+-----------------------------------------------------------------+---------------------+------------------+
| 界面状态                                                        | 长大方式            | 长成形态         |
+======================================================+==========+=====================+==================+
| 正温度梯度 :math:`\frac{\mathrm{d}T}{\mathrm{d}x}>0` | 光滑界面 | 小平面生长          | 规则几何外形     |
|                                                      +----------+---------------------+------------------+
|                                                      | 粗糙界面 | 垂直生长            | 平面状           |
+------------------------------------------------------+----------+---------------------+------------------+
| 负温度梯度 :math:`\frac{\mathrm{d}T}{\mathrm{d}x}<0` | 光滑界面 | （α较小）树枝状生长 | 有小平面的树枝晶 |
|                                                      |          +---------------------+------------------+
|                                                      |          | （α较大）小平面生长 | 规则几何外形     |
|                                                      +----------+---------------------+------------------+
|                                                      | 粗糙界面 | 树枝状生长          | 树枝晶           |
+------------------------------------------------------+----------+---------------------+------------------+

影响生长的外部因素
++++++++++++++++++

- 涡流：晶体生长时涡流向上，溶解时向下。使不同位置晶体形态特征不同。
- 温度：改变过冷度，不同晶面相对生长速度变化，形成不同晶体形态。
- 杂质：改变表面能，影响形态。
- 粘度：妨碍涡流，使物质供给不足，产生骸晶。
- 结晶速度：速度大则晶核多，晶粒细化。

生长方法
++++++++

- 溶液生长法：一般采用降低溶解度、蒸发溶剂的方法使溶液过饱和。
- 气体生长法：升华法、化学气相输运。
- 熔体生长法：从熔化状态结晶。

  - 提拉法：将籽晶杆伸入坩埚中提拉。可获得一定取向的优质大单晶，但是有坩埚污染，不能生长有固态相变的材料。
  - 坩埚下降法（布里奇曼法）：籽晶位于坩埚底，从加热区下降到冷却区。利用自发形核，坩埚可密封，可获取大尺寸晶体。但是有坩埚污染，不能生长冷却体积增大的材料。
  - 区熔法：籽晶位于底部，将多晶材料棒下降通过狭窄的高温区。不用坩埚，纯度高。但是只能用于小尺寸。
  - 焰熔法：使材料粉末通过高温火焰，落在一个籽晶杆上。不用坩埚，纯度高，一般用于宝石。但是晶体内应力很大。

File: 液态金属的结构与性质.rst
液态金属的结构与性质
====================

液态的特征
----------

**三种液体**\ ：

+----------+------------------------+
| 分类     | 决定原子分布规律的因素 |
+==========+========================+
| 原子液体 | 原子间交互作用能       |
+----------+------------------------+
| 分子液体 | 范德华力               |
+----------+------------------------+
| 离子液体 | 库仑力                 |
+----------+------------------------+

液体的表观特征：具有流动性，可完全占据容器内空间，不能承受切应力，具有自由表面，可压缩性低。 

液态金属的结构
--------------

**长程无序，短程有序。**

结构参数
++++++++

- 偶分布函数 :math:`g(r)=\frac{\rho(r)}{\rho_0}` ，表示液体中存在相距为r的原子对的几率。其中 :math:`\rho(r)` 表示距参考原子r的原子数密度。
- 平均原子间距 :math:`r_1` 对应 g(r)第一峰的位置，表示参考原子至周围第一配位层的平均原子间距。
- 径向分布函数 :math:`RDF=4\pi r^2\rho_0 g(r)` 表示参考原子r的球壳元中的原子数
- 配位数 :math:`N_1=\int_{r_0}^{r_m}4\pi r^2\rho_0 g(r)\mathem{d}r` ，表示参考原子附近第一壳层的原子数。
  
熔化时的结构变化
++++++++++++++++

- 熔化后，固态中的结构有所保留，随温度升高，短程有序结构逐渐破坏。
- 熔化时体积变化很小，说明其内部键合只有部分被破坏。
  
结构模型
++++++++

有无规则密堆硬球模型、位错模型、空穴模型。综合来看，液态金属是由大量游动着的原子团簇组成的。 

实际液态金属的微观特点：能量起伏、结构起伏、浓度起伏。 

液态金属的粘度
--------------

液体的层与层间存在摩擦力，以粘度表示。对于牛顿液体（粘度仅与温度有关），沿y方向分层的层流，定义： 

.. math::

	动力粘度\eta=\frac{F_x}{A\frac{\mathrm{d}v_x}{\mathrm{d}y}}\\
	运动粘度\upsilon=\frac{\eta}{\rho}\\
	外力较大时使用\upsilon，较小时使用\eta

影响因素
++++++++

.. math::
	
	原子迁移系数和扩散系数分别为q=\frac{D}{k_B T}和D=\frac{\delta^2}{2\tau_0}\exp \frac{U}{k_B T}\\
	其中\delta为相邻原子平衡位置的平均距离，U为原子离位激活能\\
	\eta=\frac{1}{q\delta}=\frac{2\tau k_B T}{\delta^3}\exp \frac{U}{k_B T}

关键在于\ **团簇越大，粘度越高**\ 。随温度升高，η先降后升；随结合能升高，η指数上升；随原子间距增大，η下降。

合金组元的影响： :math:`\eta=(X_1\eta_1+X_2\eta_2)(1-2\frac{H_m}{RT}),其中H_m为两组元混合热` 。因而加入非表面活性杂质，粘度升高；反之粘度降低；若形成金属间化合物，粘度升高。

粘度与成型质量
++++++++++++++

- 粘度越低，铸件清晰度越高。
- 粘度低有利于扩散，利于脱去杂质。
- 粘度低，不易形成夹杂气孔。
- 部分凝固的半固态金属在被剪切时粘度下降，可进行流变铸造。

液态金属的表面张力
------------------

+----------+----------------------------------------------+
| 表面能   | 系统产生新的单位面积表面时的自由能增量。     |
+==========+==============================================+
| 表面张力 | 表面上平行于切线方向且各方向大小相等的张力。 |
+----------+----------------------------------------------+

二者大小、单位都相同。 

影响因素
++++++++

关键在于\ **原子结合力越大，表面张力越大**\ 。因而表面张力： 

- 与原子体积成反比，与价电子数成正比。
- 随温度升高而下降
- 加入表面活性物质后降低

润湿
++++

润湿角 :math:`\cos\theta=\frac{\sigma_{SG}-\sigma{SL}}{\sigma_{LG}}` 越小润湿性越好。界面能越小，润湿角越小。

吉布斯表面吸附
++++++++++++++

当溶质能够减小表面能（表面活性物质），就会向表面层富集以降低体系能量；反之则在表面层浓度较小。 

液态金属的流动性
----------------

液体的流动性等于粘度的倒数，是本身特性；而充型能力是熔体在一定条件下的流动能力。 

液态金属的停流
++++++++++++++

- 对于窄结晶温度范围金属：从型壁开始结晶，形成柱状晶，最终后端堵塞，形成缩孔。
- 对于宽结晶温度范围金属：从前端析出晶体，粘度增大，流速减慢，最终前端堵塞。

合金的结晶温度越宽，充型能力越低。 

影响因素
++++++++

- 内因：合金液的比热、密度越大，导热系数、粘度越小, 充型能力越好。对于窄结晶范围金属，结晶潜热越大，充型能力越好。
- 外因：铸型的蓄热系数越小，浇铸温度越高，充型压头越大，充型能力越好。
  
液态金属的其他性质
------------------

液态金属中的气体和异质相
++++++++++++++++++++++++

双原子气体可以先分解再吸附也可先吸附再分解。其溶解度表达式： 

.. math::
	
	S=k_0\exp(-\frac{\Delta H}{2RT})\sqrt{P_x}\\
	其中P_x为气体分压，k_0为常数

在凝固时，溶解度骤降。 

杂质在上浮过程中受到粘滞阻力，其的上浮速度 :math:`V=\frac{2}{9}\frac{g(\rho_m-\rho_B)r^2}{\eta}，其中\rho_B为杂质密度，r为颗粒半径` 。

凝固中的体积收缩
++++++++++++++++

除 :math:`Si,H_2O` 外，大部分物质凝固时体积收缩（具体分为液态收缩、凝固收缩、固态收缩三个阶段），这会导致缩孔、缩松、裂纹、残余应力的产生。 

石墨比容较大，因而铸铁中促进石墨形成的元素增加，收缩减少；浇铸温度越高，液态收缩越多；铸件在铸型中的收缩小于自由收缩。

可以用体收缩率 :math:`\varepsilon_v` 和线收缩率 :math:`\varepsilon_l` 表征。

File: 珠光体相变.rst
珠光体相变
==========

即共析相变。 

珠光体
------

珠光体是共析铁素体和碳化物的有机结合体，按照珠光体片层间距 :math:`S_0` 由大到小，可分为片状珠光体、索氏体、屈氏体。一个奥氏体晶粒中可形成多个珠光体团。

珠光体转变温度下降，碳原子扩散减弱， :math:`S_0` 反比于过冷度。因而冷速增加也导致 :math:`S_0` 减小。在连续转变时，珠光体组织不均匀，应采取等温正火/退火处理。奥氏体晶粒大小仅影响珠光体团大小，不影响 :math:`S_0` 。

形成机制
--------

片状珠光体
++++++++++

形成过程包含两部分：碳的扩散和点阵重构。 

珠光体大多在晶界形核，所需过冷度小。形成过程有领先相： 

- 过冷度小，过共析钢 → 渗碳体
- 过冷度大，亚共析钢 → 铁素体
- 共析钢 → 概率均等
  
长大过程包含纵向生长：渗碳体片和铁素体片向奥氏体延伸；横向生长：渗碳体片与铁素体片交替堆叠增多。具体机制也是通过相内扩散、相间扩散，碳原子扩散过程有：

- 横向扩散 :math:`[\gamma/\alpha\to \gamma/\mathrm{cem}]\Rightarrow[\alpha/\gamma\to \gamma/\alpha,\gamma/\mathrm{cem}\to \mathrm{cem}/\gamma]` 
- 纵向扩散 :math:`\gamma\to \gamma/\mathrm{cem},\gamma/\alpha\to \gamma` 
- 铁素体内扩散 :math:`\alpha/\gamma\to\alpha/\mathrm{cem}` 

粒状珠光体
++++++++++

将珠光体加热至高于 :math:`A_1` 温度，得到奥氏体加残余渗碳体组织，由于曲率过冷，溶断的渗碳体球化，重结晶得到渗碳体粒状分布的粒状珠光体。

将珠光体加热至略低于 :math:`A_1` 温度，由于渗碳体中存在位错，由于曲率过冷凹坑处溶断而球化。速度稍慢于前者，塑性变形可促进这一过程。

伪共析转变
++++++++++

伪共析相的成分不固定。转变温度越低、冷速越快，伪共析区越大、先共析相越少。 

亚共析钢先共析相形貌： 

- 奥氏体晶粒细、等温温度高、冷速慢：等轴块状
- 奥氏体晶粒粗、成分均匀、冷速适中：片状向晶内析出，与奥氏体有共格关系
- 奥氏体晶粒粗、冷速快：沿晶界网状

过共析钢中先共析渗碳体一般为网状或片状，显著增大钢的脆性。处理方法： 

- 退火温度应当在 :math:`A_{cm}` 以下
- 为消除已形成的网状或片状渗碳体，应加热到 :math:`A_{cm}` 以上，然后速冷，再进行球化退火。
  
片状铁素体/渗碳体加珠光体的组织称为 **魏氏体** ，降低钢的塑性、冲击性能，提高韧脆转变温度。消除方法有正火、退火、锻造。

动力学
------

转变温度较高时珠光体团一般长大成等轴类球形，形核率与长大速度 

.. math:: I=C\exp(-\frac{Q+W}{kT}),G=\frac{K\bar{D}_c^\gamma}{S_0}=K'\bar{D}_c^\gamma\Delta T^2

其中 :math:`\Delta T` 为过冷度， :math:`K'` 为常数，而 :math:`\bar{D}_c^\gamma` 随温度降低而减小。因而 :math:`G` 对 :math:`T` 有极大值。同样， :math:`W` 随温度下降而增大， :math:`I` 对 :math:`T` 有极大值。对于共析钢，其极值都在 :math:`550\ ^\circ\!C` 左右。随保温时间延长， :math:`I` 增大， :math:`G` 不变。

先共析铁素体可沿晶界生长（长度方向）或向晶内生长（厚度方向），厚度方向生长时铁素体片半厚度与时间的关系 :math:`S=\alpha\sqrt{t}` 。在 TTT 图上，先共析曲线在珠光体转变线左上方。

影响因素
++++++++

- 碳含量：对于亚共析钢，增大，抑制铁素体形核，先共析铁素体孕育期增长、析出减慢；对于过共析钢，增大，促进渗碳体形核，先共析渗碳体孕育期缩短、析出加快。珠光体与先共析相变化规律相同。因而共析钢的过冷奥氏体最稳定。
- 合金元素：大多数延长孕育期、降低形核率和长大速度。元素各种元素对 TTT 曲线的作用如下 ::
  
    Co        其他元素
      ↖    ↗
        鼻尖
            ↘
              Ni, Mo

- 奥氏体加热温度和保温时间：奥氏体成分起伏利于形核，因而提高、延长，使珠光体孕育期延长、转变速度下降。
- 奥氏体晶粒度：晶粒细小促进珠光体形成。
- 应力和塑性变形：拉应力/塑性变形促进转变，压应力提高原子迁移阻力，减缓转变。

力学性能
--------

珠光体
++++++

片状珠光体力学性能取决于层片间距（形成温度）、珠光体团直径（形成温度 & 原奥氏体晶粒大小）、铁素体呀晶粒尺寸、原奥氏体晶粒大小。随层片间距减小，珠光体相界面增多，强度、硬度提高；铁素体、渗碳体片滑移能力增强，塑性提高。随珠光体团直径减小，层片排列方向增多，防止了应力集中，强度、塑性提高。

粒状珠光体相比相同成分的片状珠光体，强度、硬度稍低而塑性、疲劳强度较高。碳化物颗粒要求细、圆、匀。 

亚共析钢中，铁素体强度、硬度低，塑性高；珠光体强度、硬度高，塑性低，韧脆转变温度高。性能主要取决于两种组织的比例。 

铅浴处理：在高碳钢奥氏体化后，在 :math:`Ar_1` 以下铅浴等温，得到索氏体，在经深度冷拔得到高强度高韧度的组织。

File: 脱溶转变.rst
脱溶转变
========

时效硬化的实质是速冷得到的过饱和固溶体发生脱溶沉淀，形成第二相或溶质原子聚集区以及亚稳定过渡相，是固溶处理的逆过程，属于扩散性相变。可以提高合金的强度、硬度。 

脱溶物结构
----------

合金脱溶中会析出亚稳过渡相，脱溶顺序与成分、温度有关。下面以 Al-Cu 合金为例： 

G.P. 区
+++++++

固溶体中溶质原子（Cu）偏聚区，特点有：在固溶体分解初期形成，速度很快。均匀分布；晶体结构与母相相同，第一类共格；热力学亚稳。

G.P. 区界面能小，而弹性应变能大，故形态主要取决于溶剂与溶质原子半径差。较小时为球状，较大时为圆盘状。 

G.P.区的形核主要是依靠浓度起伏的均匀形核，而依靠位错的不均匀形核则不起主要作用。 

过渡相
++++++

- :math:`\theta''` 相：一般是以 G.P.区为基础，沿其直径方向和厚度方向（为主）长大形成，与 :math:`\alpha` 完全共格。薄片状，正方点阵，成分相当于 :math:`\mathrm{CuAl_2}` ，惯习面为 :math:`\{100\}_\alpha` 
- :math:`\theta'` 相： :math:`\theta''` 转变而来，与 :math:`\alpha` 部分共格。正方点阵，成分相当于 :math:`\mathrm{CuAl_2}` ，惯习面为 :math:`\{100\}_\alpha`
  
平衡相
++++++

:math:`\theta` 相：:math:`\theta'` 转变而来，与 :math:`\alpha` 无共格关系。块状，正方点阵。

热力学
------

形成 G.P. 区, :math:`\theta'',\theta',\theta` 相的相变驱动力依次增大，但 :math:`\theta` 相与基体非共格，界面能大，因而逐步转变。

动力学
------

TTT 曲线分为多段，都是 C 形，都要经过孕育期，鼻尖位置依次偏向右上。时效温度越高，溶质原子浓度越低，则固溶体过饱和度越小，脱溶阶段也越少（跳过前面阶段）。

影响因素： 

- 晶体缺陷：G.P.区形成时，Cu 原子按空位机制扩散。而空位浓度取决于固溶过程，固溶处理加热温度愈高，加热后的冷却速度愈快，所得的空位浓度就愈高。顾肚享、平衡相的析出也与空位有关。其他缺陷作用类似。
- 合金成分：熔点越低，则结合力越弱，脱溶速度快；溶质原子与溶剂原子性能差别越大，脱溶速度就越快。
- 时效温度：升温，原子活动性增强，促进脱溶；但同时固溶度增大，阻碍脱溶。
  
随着时效进行，会发生颗粒熟化，此时析出相总量不变。驱动力为界面能，小颗粒缩小、大颗粒长大。粗化速率为： 

.. math:: \frac{\mathrm{d}r_1}{\mathrm{d}t}\propto\frac{1}{Tr_1}\left(\frac{1}{r_2}-\frac{1}{r_1}\right)

显微组织
--------

相比连续脱溶，非连续脱溶会发生再结晶、析出物集中于晶界、仅发生短程扩散。时效过程的变化顺序可能是：连续非均匀加连续均匀、非连续加连续、仅非连续。

连续脱溶
++++++++

脱溶物附近基体中溶质浓度连续变化。分为均匀脱溶和非均匀脱溶（主要在滑移面、晶界析出）。至平衡相时，共格关系破坏，但析出相仍与母相保持一定位向关系。 

某些时效合金在晶界析出同时会在附近形成无析出区，降低合金屈服强度、易于发生电化学腐蚀。避免出现无析出区的办法是采用一定量的预变形，使该区产生位错。

非连续脱溶
++++++++++

也称为胞状脱溶，脱溶时两相耦合成长，与共析转变很相似。胞状物包含两相：平衡脱溶物 :math:`\beta` 和贫化的固溶体。溶质原子先在晶界处偏聚析出 :math:`\beta` 并呈片状长入母相，并在两侧形成贫化区。与珠光体形貌相同，区别在于珠光体与母相有位向关系而胞状组织没有；珠光体晶格完全不同于母相，而胞状组织有一相与母相相同。 

胞状物析出时会积累应力，达一定程度即发生应力诱发再结晶。因而又称为晶界反应型析出。因而胞状物中的析出相就是平衡相 :math:`\beta` 。

性能变化
--------

主要考虑强度和硬度。 

硬度变化取决于三个因素：固溶体过饱和度的下降；基体的回复与再结晶；脱溶沉淀相的析出。前两者降低硬度，后者提高硬度。因而冷时效，硬度先快速上升，之后基本不变；温时效，经过孕育期（脱溶相形核）后，硬度先上升后下降，温度越高，最大值越小。

是小樱花的原理是位错与析出相的交互作用，分为三类： 

- 内应变强化：脱溶相周围形成不均匀应力场
- 切过析出相颗粒强化：位错切过时要克服应力场、增加表面能
- 绕过析出相强化：位错绕过时所需切应力 :math:`\tau=\frac{2Gb}{L}` 反比于析出相颗粒间距，会留下位错圈
  
G.P. 区和 :math:`\theta''` 相的出现提高硬度，； :math:`\theta'` 相和 :math:`\theta` 相的出现降低硬度。

回归现象：将冷时效后的合金重新加热到固溶度曲线以下较高温度并迅速冷却，时效硬化会立即消除，硬度恢复到固溶状态。由于空位多，回归过程十分迅速。回归温度远低于淬火，因而留下的空位少，回归之后重新时效的速度大大下降。

应变时效：低碳钢冷加工塑性变形后在室温或稍高温度放置，由于 C、N 原子偏聚在位错线附近形成柯氏气团，产生应变时效，强度提高、韧性下降。应当防止。

调幅分解
--------

不同于形核-长大过程，是连续型、扩散型相变。分解产物只有富集区和贫化区，两相晶体结构相同，仅化学成分不同，共格，没有清晰界面。产物具有强韧性或磁性等性能。G.P. 区一般是通过调幅分解的方式产生的。
